Repository: nurdymuny/gigi-biochar

# Biochar phosphorus capture with GIGI

A reproducible secondary analysis of **36 published biochar formulations and 540 archived isotherm observations**, with a scientific LaTeX research note, technical drawings, complete source provenance, and verified database queries.

## Read the results

- [Scientific paper (PDF)](paper/manuscript.pdf) and [standalone LaTeX source](paper/manuscript.tex).
- [36 formulation summaries (CSV)](data/processed/capture_records.csv) and [540 measured pairs (CSV)](data/processed/isotherm_records.csv).
- [Data dictionary](data/README.md), [screening summary](results/summary.json), and [measurement summary](results/isotherm_summary.json).
- [Published-table provenance](data/source/provenance.json) and [Dryad workbook provenance](data/source/dryad/provenance.json).
- [Live screening evidence](results/live_verification.json) and [live measurement evidence](results/isotherm_live_verification.json).
- [Next experiment and public-data acquisition plan](docs/NEXT_EXPERIMENT.md), including the measurements needed to test capture and later release.

The manuscript includes two original vector technical drawings: the fiber-bundle record organization and a proposed upflow-column experiment with sampling locations and phosphorus mass balance. Its other figures show reported capacity estimates with SE, all 540 signed sorption observations, and the separate 72 kinetic means with SD. All graphics are embedded as editable TikZ/PGFPlots code in the standalone source.

# Data dictionary and provenance

## Published fit summaries

Each row represents one biochar formulation and its published Langmuir fit summary, not an independent experimental replicate. All 36 factorial combinations are present. Data origin: Padilla et al. (2023), Table 1, DOI 10.1007/s42773-023-00263-5.

| Field | Meaning |
|---|---|
| `id` | Stable local row identifier, 1–36 |
| `feedstock` | Published PL1, PL3 or PL7 code |
| `feedstock_age_years` | Published age category, as text |
| `mg_activation_molar` | Mg activation solution concentration, mol/L; not a measured Mg content in the final biochar |
| `pyrolysis_c` | Final pyrolysis temperature, degrees Celsius |
| `pmax_mg_p_per_g_biochar` | Published fitted Langmuir maximum capacity, mg P/g biochar |
| `pmax_se_mg_p_per_g_biochar` | Published standard error of Pmax, in the same units |
| `r_squared` | Published model-fit R², rounded to two decimal places |
| `fit_screen` | Derived primary screening label using strict R² > 0.80 |
| `source_table_row` | One-based table body row before expanding temperature columns |
| `source_cell` | Original capacity cell text, including NR/footnote markers |
| `source_url` | Direct published table URL |

## Extraction

The table's feedstock cells span four rows. Extraction carries that label down and expands each temperature's capacity/SE and R² pair into a row. No values are imputed. NR cells yield null capacity, SE and R².

## Archived isotherm measurements

`isotherm_records.json` and `.csv` preserve 540 paired observations from the unchanged Dryad workbook, version 10 October 2023. The workbook and original README are in `source/dryad`, together with their byte hashes and the original supplied archive hash. The earlier download failure was resolved when the user supplied the public archive. No Excel formulas or macros are executed.

| Field | Meaning |
|---|---|
| `id` | Unique local observation identifier, 1–540 |
| `formulation_id` | Link to a published formulation using exact feedstock, temperature, and activation keys |
| `feedstock` | PL1, PL3, or PL7, as written on the isotherm sheet |
| `pyrolysis_c` | Source temperature label parsed as degrees Celsius |
| `mg_activation_molar` | Source activation-solution concentration, mol/L |
| `point_index` | Position 1–15 within the source formulation block; not an inferred replicate identity or time |
| `solution_p_mg_l` | Source solution P concentration, mg/L |
| `sorbed_p_mg_g` | Source sorbed P, mg/g; negative values preserved as net release |
| `source_sheet` | Exact worksheet name |
| `source_cells` | Excel cell pair such as E9:F9, enabling direct source review |

The exact source sheet is `Figure 5 and Sup. Fig. S5`. Its nine header blocks contain four activation conditions each, and each condition has 15 numeric pairs. Concentration conditions and replicate identities are not reconstructed from position alone. No fitting or imputation occurs. Counts by activation pool materials and concentration conditions and cannot be interpreted as independent experimental success probabilities.

Other workbook sheets are archived but not quantitatively analyzed here. Two contain PL9 labels (`Figure 1 and Sup. Fig. S2` and `Proximate Analysis`), which are flagged rather than mapped silently to PL7. The workbook's general notes also give a mismatched isotherm tab name. Source labels, units, signs, and location references are retained to support a reviewed future analysis.

File: data/processed/isotherm_records.json (part 1 of 4)
[
  {
    "id": 1,
    "formulation_id": 1,
    "feedstock": "PL1",
    "pyrolysis_c": 500,
    "mg_activation_molar": 0.0,
    "point_index": 1,
    "solution_p_mg_l": 35.54,
    "sorbed_p_mg_g": -2.072222222222222,
    "source_sheet": "Figure 5 and Sup. Fig. S5",
    "source_cells": "E9:F9"
  },
  {
    "id": 2,
    "formulation_id": 1,
    "feedstock": "PL1",
    "pyrolysis_c": 500,
    "mg_activation_molar": 0.0,
    "point_index": 2,
    "solution_p_mg_l": 36.67,
    "sorbed_p_mg_g": -2.415686274509804,
    "source_sheet": "Figure 5 and Sup. Fig. S5",
    "source_cells": "E10:F10"
  },
  {
    "id": 3,
    "formulation_id": 1,
    "feedstock": "PL1",
    "pyrolysis_c": 500,
    "mg_activation_molar": 0.0,
    "point_index": 3,
    "solution_p_mg_l": 35.53,
    "sorbed_p_mg_g": -2.0327272727272727,
    "source_sheet": "Figure 5 and Sup. Fig. S5",
    "source_cells": "E11:F11"
  },
  {
    "id": 4,
    "formulation_id": 1,
    "feedstock": "PL1",
    "pyrolysis_c": 500,
    "mg_activation_molar": 0.0,
    "point_index": 4,
    "solution_p_mg_l": 74.94,
    "sorbed_p_mg_g": -5.403999999999998,
    "source_sheet": "Figure 5 and Sup. Fig. S5",
    "source_cells": "E12:F12"
  },
  {
    "id": 5,
    "formulation_id": 1,
    "feedstock": "PL1",
    "pyrolysis_c": 500,
    "mg_activation_molar": 0.0,
    "point_index": 5,
    "solution_p_mg_l": 75.74,
    "sorbed_p_mg_g": -5.35,
    "source_sheet": "Figure 5 and Sup. Fig. S5",
    "source_cells": "E13:F13"
  },
  {
    "id": 6,
    "formulation_id": 1,
    "feedstock": "PL1",
    "pyrolysis_c": 500,
    "mg_activation_molar": 0.0,
    "point_index": 6,
    "solution_p_mg_l": 75.65,
    "sorbed_p_mg_g": -5.384466019417477,
    "source_sheet": "Figure 5 and Sup. Fig. S5",
    "source_cells": "E14:F14"
  },
  {
    "id": 7,
    "formulation_id": 1,
    "feedstock": "PL1",
    "pyrolysis_c": 500,
    "mg_activation_molar": 0.0,
    "point_index": 7,
    "solution_p_mg_l": 107.37,
    "sorbed_p_mg_g": -5.925217391304349,
    "source_sheet": "Figure 5 and Sup. Fig. S5",
    "source_cells": "E15:F15"
  },
  {
    "id": 8,
    "formulation_id": 1,
    "feedstock": "PL1",
    "pyrolysis_c": 500,
    "mg_activation_molar": 0.0,
    "point_index": 8,
    "solution_p_mg_l": 109.98,
    "sorbed_p_mg_g": -6.986666666666668,
    "source_sheet": "Figure 5 and Sup. Fig. S5",
    "source_cells": "E16:F16"
  },
  {
    "id": 9,
    "formulation_id": 1,
    "feedstock": "PL1",
    "pyrolysis_c": 500,
    "mg_activation_molar": 0.0,
    "point_index": 9,
    "solution_p_mg_l": 109.48,
    "sorbed_p_mg_g": -6.403539823008851,
    "source_sheet": "Figure 5 and Sup. Fig. S5",
    "source_cells": "E17:F17"
  },
  {
    "id": 10,
    "formulation_id": 1,
    "feedstock": "PL1",
    "pyrolysis_c": 500,
    "mg_activation_molar": 0.0,
    "point_index": 10,
    "solution_p_mg_l": 142.46,
    "sorbed_p_mg_g": -8.885148514851485,
    "source_sheet": "Figure 5 and Sup. Fig. S5",
    "source_cells": "E18:F18"
  },
  {
    "id": 11,
    "formulation_id": 1,
    "feedstock": "PL1",
    "pyrolysis_c": 500,
    "mg_activation_molar": 0.0,
    "point_index": 11,
    "solution_p_mg_l": 142.63,
    "sorbed_p_mg_g": -8.579047619047618,
    "source_sheet": "Figure 5 and Sup. Fig. S5",
    "source_cells": "E19:F19"
  },
  {
    "id": 12,
    "formulation_id": 1,
    "feedstock": "PL1",
    "pyrolysis_c": 500,
    "mg_activation_molar": 0.0,
    "point_index": 12,
    "solution_p_mg_l": 135.88,
    "sorbed_p_mg_g": -7.025688073394494,
    "source_sheet": "Figure 5 and Sup. Fig. S5",
    "source_cells": "E20:F20"
  },
  {
    "id": 13,
    "formulation_id": 1,
    "feedstock": "PL1",
    "pyrolysis_c": 500,
    "mg_activation_molar": 0.0,
    "point_index": 13,
    "solution_p_mg_l": 167.28,
    "sorbed_p_mg_g": -8.700970873786408,
    "source_sheet": "Figure 5 and Sup. Fig. S5",
    "source_cells": "E21:F21"
  },
  {
    "id": 14,
    "formulation_id": 1,
    "feedstock": "PL1",
    "pyrolysis_c": 500,
    "mg_activation_molar": 0.0,
    "point_index": 14,
    "solution_p_mg_l": 164.84,
    "sorbed_p_mg_g": -7.56607142857143,
    "source_sheet": "Figure 5 and Sup. Fig. S5",
    "source_cells": "E22:F22"
  },
  {
    "id": 15,
    "formulation_id": 1,
    "feedstock": "PL1",
    "pyrolysis_c": 500,
    "mg_activation_molar": 0.0,
    "point_index": 15,
    "solution_p_mg_l": 167.93,
    "sorbed_p_mg_g": -8.742307692307694,
    "source_sheet": "Figure 5 and Sup. Fig. S5",
    "source_cells": "E23:F23"
  },
  {
    "id": 16,
    "formulation_id": 4,
    "feedstock": "PL1",
    "pyrolysis_c": 500,
    "mg_activation_molar": 0.25,
    "point_index": 1,
    "solution_p_mg_l": 31.75,
    "sorbed_p_mg_g": -1.2519230769230774,
    "source_sheet": "Figure 5 and Sup. Fig. S5",
    "source_cells": "H9:I9"
  },
  {
    "id": 17,
    "formulation_id": 4,
    "feedstock": "PL1",
    "pyrolysis_c": 500,
    "mg_activation_molar": 0.25,
    "point_index": 2,
    "solution_p_mg_l": 27.2,
    "sorbed_p_mg_g": -0.3408695652173915,
    "source_sheet": "Figure 5 and Sup. Fig. S5",
    "source_cells": "H10:I10"
  },
  {
    "id": 18,
    "formulation_id": 4,
    "feedstock": "PL1",
    "pyrolysis_c": 500,
    "mg_activation_molar": 0.25,
    "point_index": 3,
    "solution_p_mg_l": 30.55,
    "sorbed_p_mg_g": -1.0514851485148518,
    "source_sheet": "Figure 5 and Sup. Fig. S5",
    "source_cells": "H11:I11"
  },
  {
    "id": 19,
    "formulation_id": 4,
    "feedstock": "PL1",
    "pyrolysis_c": 500,
    "mg_activation_molar": 0.25,
    "point_index": 4,
    "solution_p_mg_l": 62.02,
    "sorbed_p_mg_g": -2.163809523809525,
    "source_sheet": "Figure 5 and Sup. Fig. S5",
    "source_cells": "H12:I12"
  },
  {
    "id": 20,
    "formulation_id": 4,
    "feedstock": "PL1",
    "pyrolysis_c": 500,
    "mg_activation_molar": 0.25,
    "point_index": 5,
    "solution_p_mg_l": 64.77,
    "sorbed_p_mg_g": -2.7134615384615386,
    "source_sheet": "Figure 5 and Sup. Fig. S5",
    "source_cells": "H13:I13"
  },
  {
    "id": 21,
    "formulation_id": 4,
    "feedstock": "PL1",
    "pyrolysis_c": 500,
    "mg_activation_molar": 0.25,
    "point_index": 6,
    "solution_p_mg_l": 63.69,
    "sorbed_p_mg_g": -2.4129629629629634,
    "source_sheet": "Figure 5 and Sup. Fig. S5",
    "source_cells": "H14:I14"
  },
  {
    "id": 22,
    "formulation_id": 4,
    "feedstock": "PL1",
    "pyrolysis_c": 500,
    "mg_activation_molar": 0.25,
    "point_index": 7,
    "solution_p_mg_l": 100.94,
    "sorbed_p_mg_g": -4.441121495327102,
    "source_sheet": "Figure 5 and Sup. Fig. S5",
    "source_cells": "H15:I15"
  },
  {
    "id": 23,
    "formulation_id": 4,
    "feedstock": "PL1",
    "pyrolysis_c": 500,
    "mg_activation_molar": 0.25,
    "point_index": 8,
    "solution_p_mg_l": 93.33,
    "sorbed_p_mg_g": -2.8086956521739115,
    "source_sheet": "Figure 5 and Sup. Fig. S5",
    "source_cells": "H16:I16"
  },
  {
    "id": 24,
    "formulation_id": 4,
    "feedstock": "PL1",
    "pyrolysis_c": 500,
    "mg_activation_molar": 0.25,
    "point_index": 9,
    "solution_p_mg_l": 98.29,
    "sorbed_p_mg_g": -4.020952380952381,
    "source_sheet": "Figure 5 and Sup. Fig. S5",
    "source_cells": "H17:I17"
  },
  {
    "id": 25,
    "formulation_id": 4,
    "feedstock": "PL1",
    "pyrolysis_c": 500,
    "mg_activation_molar": 0.25,
    "point_index": 10,
    "solution_p_mg_l": 133.56,
    "sorbed_p_mg_g": -6.3980000000000015,
    "source_sheet": "Figure 5 and Sup. Fig. S5",
    "source_cells": "H18:I18"
  },
  {
    "id": 26,
    "formulation_id": 4,
    "feedstock": "PL1",
    "pyrolysis_c": 500,
    "mg_activation_molar": 0.25,
    "point_index": 11,
    "solution_p_mg_l": 138.23,
    "sorbed_p_mg_g": -6.982857142857143,
    "source_sheet": "Figure 5 and Sup. Fig. S5",
    "source_cells": "H19:I19"
  },
  {
    "id": 27,
    "formulation_id": 4,
    "feedstock": "PL1",
    "pyrolysis_c": 500,
    "mg_activation_molar": 0.25,
    "point_index": 12,
    "solution_p_mg_l": 132.91,
    "sorbed_p_mg_g": -5.9132075471698125,
    "source_sheet": "Figure 5 and Sup. Fig. S5",
    "source_cells": "H20:I20"
  },
  {
    "id": 28,
    "formulation_id": 4,
    "feedstock": "PL1",
    "pyrolysis_c": 500,
    "mg_activation_molar": 0.25,
    "point_index": 13,
    "solution_p_mg_l": 154.14,
    "sorbed_p_mg_g": -4.768932038834946,
    "source_sheet": "Figure 5 and Sup. Fig. S5",
    "source_cells": "H21:I21"
  },
  {
    "id": 29,
    "formulation_id": 4,
    "feedstock": "PL1",
    "pyrolysis_c": 500,
    "mg_activation_molar": 0.25,
    "point_index": 14,
    "solution_p_mg_l": 154.1,
    "sorbed_p_mg_g": -4.227586206896548,
    "source_sheet": "Figure 5 and Sup. Fig. S5",
    "source_cells": "H22:I22"
  },
  {
    "id": 30,
    "formulation_id": 4,
    "feedstock": "PL1",
    "pyrolysis_c": 500,
    "mg_activation_molar": 0.25,
    "point_index": 15,
    "solution_p_mg_l": 156.31,
    "sorbed_p_mg_g": -5.241176470588234,
    "source_sheet": "Figure 5 and Sup. Fig. S5",
    "source_cells": "H23:I23"
  },
  {
    "id": 31,
    "formulation_id": 7,
    "feedstock": "PL1",
    "pyrolysis_c": 500,
    "mg_activation_molar": 0.5,
    "point_index": 1,
    "solution_p_mg_l": 15.87,
    "sorbed_p_mg_g": 1.8019230769230767,
    "source_sheet": "Figure 5 and Sup. Fig. S5",
    "source_cells": "K9:L9"
  },
  {
    "id": 32,
    "formulation_id": 7,
    "feedstock": "PL1",
    "pyrolysis_c": 500,
    "mg_activation_molar": 0.5,
    "point_index": 2,
    "solution_p_mg_l": 16.11,
    "sorbed_p_mg_g": 1.7226415094339622,
    "source_sheet": "Figure 5 and Sup. Fig. S5",
    "source_cells": "K10:L10"
  },
  {
    "id": 33,
    "formulation_id": 7,
    "feedstock": "PL1",
    "pyrolysis_c": 500,
    "mg_activation_molar": 0.5,
    "point_index": 3,
    "solution_p_mg_l": 22.03,
    "sorbed_p_mg_g": 0.5487179487179483,
    "source_sheet": "Figure 5 and Sup. Fig. S5",
    "source_cells": "K11:L11"
  },
  {
    "id": 34,
    "formulation_id": 7,
    "feedstock": "PL1",
    "pyrolysis_c": 500,
    "mg_activation_molar": 0.5,
    "point_index": 4,
    "solution_p_mg_l": 48.07,
    "sorbed_p_mg_g": 0.4709090909090903,
    "source_sheet": "Figure 5 and Sup. Fig. S5",
    "source_cells": "K12:L12"
  },
  {
    "id": 35,
    "formulation_id": 7,
    "feedstock": "PL1",
    "pyrolysis_c": 500,
    "mg_activation_molar": 0.5,
    "point_index": 5,
    "solution_p_mg_l": 43.46,
    "sorbed_p_mg_g": 1.3457943925233635,
    "source_sheet": "Figure 5 and Sup. Fig. S5",
    "source_cells": "K13:L13"
  },
  {
    "id": 36,
    "formulation_id": 7,
    "feedstock": "PL1",
    "pyrolysis_c": 500,
    "mg_activation_molar": 0.5,
    "point_index": 6,
    "solution_p_mg_l": 45.75,
    "sorbed_p_mg_g": 0.9442307692307687,
    "source_sheet": "Figure 5 and Sup. Fig. S5",
    "source_cells": "K14:L14"
  },
  {
    "id": 37,
    "formulation_id": 7,
    "feedstock": "PL1",
    "pyrolysis_c": 500,
    "mg_activation_molar": 0.5,
    "point_index": 7,
    "solution_p_mg_l": 81.16,
    "sorbed_p_mg_g": -0.7803921568627431,
    "source_sheet": "Figure 5 and Sup. Fig. S5",
    "source_cells": "K15:L15"
  },
  {
    "id": 38,
    "formulation_id": 7,
    "feedstock": "PL1",
    "pyrolysis_c": 500,
    "mg_activation_molar": 0.5,
    "point_index": 8,
    "solution_p_mg_l": 80.55,
    "sorbed_p_mg_g": -0.6607843137254884,
    "source_sheet": "Figure 5 and Sup. Fig. S5",
    "source_cells": "K16:L16"
  },
  {
    "id": 39,
    "formulation_id": 7,
    "feedstock": "PL1",
    "pyrolysis_c": 500,
    "mg_activation_molar": 0.5,
    "point_index": 9,
    "solution_p_mg_l": 83.66,
    "sorbed_p_mg_g": -1.2705882352941158,
    "source_sheet": "Figure 5 and Sup. Fig. S5",
    "source_cells": "K17:L17"
  },
  {
    "id": 40,
    "formulation_id": 7,
    "feedstock": "PL1",
    "pyrolysis_c": 500,
    "mg_activation_molar": 0.5,
    "point_index": 10,
    "solution_p_mg_l": 113.28,
    "sorbed_p_mg_g": -2.3188118811881204,
    "source_sheet": "Figure 5 and Sup. Fig. S5",
    "source_cells": "K18:L18"
  },
  {
    "id": 41,
    "formulation_id": 7,
    "feedstock": "PL1",
    "pyrolysis_c": 500,
    "mg_activation_molar": 0.5,
    "point_index": 11,
    "solution_p_mg_l": 117.65,
    "sorbed_p_mg_g": -3.1529411764705912,
    "source_sheet": "Figure 5 and Sup. Fig. S5",
    "source_cells": "K19:L19"
  },
  {
    "id": 42,
    "formulation_id": 7,
    "feedstock": "PL1",
    "pyrolysis_c": 500,
    "mg_activation_molar": 0.5,
    "point_index": 12,
    "solution_p_mg_l": 112.96,
    "sorbed_p_mg_g": -1.9637931034482758,
    "source_sheet": "Figure 5 and Sup. Fig. S5",
    "source_cells": "K20:L20"
  },
  {
    "id": 43,
    "formulation_id": 7,
    "feedstock": "PL1",
    "pyrolysis_c": 500,
    "mg_activation_molar": 0.5,
    "point_index": 13,
    "solution_p_mg_l": 132.31,
    "sorbed_p_mg_g": -0.4789473684210508,
    "source_sheet": "Figure 5 and Sup. Fig. S5",
    "source_cells": "K21:L21"
  },
  {
    "id": 44,
    "formulation_id": 7,
    "feedstock": "PL1",
    "pyrolysis_c": 500,
    "mg_activation_molar": 0.5,
    "point_index": 14,
    "solution_p_mg_l": 131.79,
    "sorbed_p_mg_g": -0.38771929824561047,
    "source_sheet": "Figure 5 and Sup. Fig. S5",
    "source_cells": "K22:L22"
  },
  {
    "id": 45,
    "formulation_id": 7,
    "feedstock": "PL1",
    "pyrolysis_c": 500,
    "mg_activation_molar": 0.5,
    "point_index": 15,
    "solution_p_mg_l": 133.96,
    "sorbed_p_mg_g": -0.7752212389380523,
    "source_sheet": "Figure 5 and Sup. Fig. S5",
    "source_cells": "K23:L23"
  },
  {
    "id": 46,
    "formulation_id": 10,
    "feedstock": "PL1",
    "pyrolysis_c": 500,
    "mg_activation_molar": 1.0,
    "point_index": 1,
    "solution_p_mg_l": 0.12,
    "sorbed_p_mg_g": 4.877669902912621,
    "source_sheet": "Figure 5 and Sup. Fig. S5",
    "source_cells": "N9:O9"
  },
  {
    "id": 47,
    "formulation_id": 10,
    "feedstock": "PL1",
    "pyrolysis_c": 500,
    "mg_activation_molar": 1.0,
    "point_index": 2,
    "solution_p_mg_l": 0.2,
    "sorbed_p_mg_g": 5.008,
    "source_sheet": "Figure 5 and Sup. Fig. S5",
    "source_cells": "N10:O10"
  },
  {
    "id": 48,
    "formulation_id": 10,
    "feedstock": "PL1",
    "pyrolysis_c": 500,
    "mg_activation_molar": 1.0,
    "point_index": 3,
    "solution_p_mg_l": 0.11,
    "sorbed_p_mg_g": 4.259322033898305,
    "source_sheet": "Figure 5 and Sup. Fig. S5",
    "source_cells": "N11:O11"
  },
  {
    "id": 49,
    "formulation_id": 10,
    "feedstock": "PL1",
    "pyrolysis_c": 500,
    "mg_activation_molar": 1.0,
    "point_index": 4,
    "solution_p_mg_l": 3.24,
    "sorbed_p_mg_g": 9.298039215686273,
    "source_sheet": "Figure 5 and Sup. Fig. S5",
    "source_cells": "N12:O12"
  },
  {
    "id": 50,
    "formulation_id": 10,
    "feedstock": "PL1",
    "pyrolysis_c": 500,
    "mg_activation_molar": 1.0,
    "point_index": 5,
    "solution_p_mg_l": 1.84,
    "sorbed_p_mg_g": 9.764,
    "source_sheet": "Figure 5 and Sup. Fig. S5",
    "source_cells": "N13:O13"
  },
  {
    "id": 51,
    "formulation_id": 10,
    "feedstock": "PL1",
    "pyrolysis_c": 500,
    "mg_activation_molar": 1.0,
    "point_index": 6,
    "solution_p_mg_l": 1.14,
    "sorbed_p_mg_g": 9.086238532110091,
    "source_sheet": "Figure 5 and Sup. Fig. S5",
    "source_cells": "N14:O14"
  },
  {
    "id": 52,
    "formulation_id": 10,
    "feedstock": "PL1",
    "pyrolysis_c": 500,
    "mg_activation_molar": 1.0,
    "point_index": 7,
    "solution_p_mg_l": 14.39,
    "sorbed_p_mg_g": 11.960000000000003,
    "source_sheet": "Figure 5 and Sup. Fig. S5",
    "source_cells": "N15:O15"
  },
  {
    "id": 53,
    "formulation_id": 10,
    "feedstock": "PL1",
    "pyrolysis_c": 500,
    "mg_activation_molar": 1.0,
    "point_index": 8,
    "solution_p_mg_l": 11.34,
    "sorbed_p_mg_g": 11.757142857142858,
    "source_sheet": "Figure 5 and Sup. Fig. S5",
    "source_cells": "N16:O16"
  },
  {
    "id": 54,
    "formulation_id": 10,
    "feedstock": "PL1",
    "pyrolysis_c": 500,
    "mg_activation_molar": 1.0,
    "point_index": 9,
    "solution_p_mg_l": 14.46,
    "sorbed_p_mg_g": 11.508256880733947,
    "source_sheet": "Figure 5 and Sup. Fig. S5",
    "source_cells": "N17:O17"
  },
  {
    "id": 55,
    "formulation_id": 10,
    "feedstock": "PL1",
    "pyrolysis_c": 500,
    "mg_activation_molar": 1.0,
    "point_index": 10,
    "solution_p_mg_l": 35.39,
    "sorbed_p_mg_g": 11.610526315789473,
    "source_sheet": "Figure 5 and Sup. Fig. S5",
    "source_cells": "N18:O18"
  },
  {
    "id": 56,
    "formulation_id": 10,
    "feedstock": "PL1",
    "pyrolysis_c": 500,
    "mg_activation_molar": 1.0,
    "point_index": 11,
    "solution_p_mg_l": 42.95,
    "sorbed_p_mg_g": 11.494117647058824,
    "source_sheet": "Figure 5 and Sup. Fig. S5",
    "source_cells": "N19:O19"
  },
  {
    "id": 57,
    "formulation_id": 10,
    "feedstock": "PL1",
    "pyrolysis_c": 500,
    "mg_activation_molar": 1.0,
    "point_index": 12,
    "solution_p_mg_l": 31.97,
    "sorbed_p_mg_g": 12.888888888888888,
    "source_sheet": "Figure 5 and Sup. Fig. S5",
    "source_cells": "N20:O20"
  },
  {
    "id": 58,
    "formulation_id": 10,
    "feedstock": "PL1",
    "pyrolysis_c": 500,
    "mg_activation_molar": 1.0,
    "point_index": 13,
    "solution_p_mg_l": 90.11,
    "sorbed_p_mg_g": 7.309259259259262,
    "source_sheet": "Figure 5 and Sup. Fig. S5",
    "source_cells": "N21:O21"
  },
  {
    "id": 59,
    "formulation_id": 10,
    "feedstock": "PL1",
    "pyrolysis_c": 500,
    "mg_activation_molar": 1.0,
    "point_index": 14,
    "solution_p_mg_l": 89.68,
    "sorbed_p_mg_g": 7.980000000000001,
    "source_sheet": "Figure 5 and Sup. Fig. S5",
    "source_cells": "N22:O22"
  },
  {
    "id": 60,
    "formulation_id": 10,
    "feedstock": "PL1",
    "pyrolysis_c": 500,
    "mg_activation_molar": 1.0,
    "point_index": 15,
    "solution_p_mg_l": 92.25,
    "sorbed_p_mg_g": 6.3271186440678,
    "source_sheet": "Figure 5 and Sup. Fig. S5",
    "source_cells": "N23:O23"
  },
  {
    "id": 61,
    "formulation_id": 2,
    "feedstock": "PL1",
    "pyrolysis_c": 700,
    "mg_activation_molar": 0.0,
    "point_index": 1,
    "solution_p_mg_l": 20.39,
    "sorbed_p_mg_g": 0.8598130841121492,
    "source_sheet": "Figure 5 and Sup. Fig. S5",
    "source_cells": "E29:F29"
  },
  {
    "id": 62,
    "formulation_id": 2,
    "feedstock": "PL1",
    "pyrolysis_c": 700,
    "mg_activation_molar": 0.0,
    "point_index": 2,
    "solution_p_mg_l": 18.72,
    "sorbed_p_mg_g": 1.0810344827586205,
    "source_sheet": "Figure 5 and Sup. Fig. S5",
    "source_cells": "E30:F30"
  },
  {
    "id": 63,
    "formulation_id": 2,
    "feedstock": "PL1",
    "pyrolysis_c": 700,
    "mg_activation_molar": 0.0,
    "point_index": 3,
    "solution_p_mg_l": 16.97,
    "sorbed_p_mg_g": 1.3040650406504064,
    "source_sheet": "Figure 5 and Sup. Fig. S5",
    "source_cells": "E31:F31"
  },
  {
    "id": 64,
    "formulation_id": 2,
    "feedstock": "PL1",
    "pyrolysis_c": 700,
    "mg_activation_molar": 0.0,
    "point_index": 4,
    "solution_p_mg_l": 43.45,
    "sorbed_p_mg_g": 1.1298245614035085,
    "source_sheet": "Figure 5 and Sup. Fig. S5",
    "source_cells": "E32:F32"
  },
  {
    "id": 65,
    "formulation_id": 2,
    "feedstock": "PL1",
    "pyrolysis_c": 700,
    "mg_activation_molar": 0.0,
    "point_index": 5,
    "solution_p_mg_l": 44.46,
    "sorbed_p_mg_g": 1.0647058823529412,
    "source_sheet": "Figure 5 and Sup. Fig. S5",
    "source_cells": "E33:F33"
  },
  {
    "id": 66,
    "formulation_id": 2,
    "feedstock": "PL1",
    "pyrolysis_c": 700,
    "mg_activation_molar": 0.0,
    "point_index": 6,
    "solution_p_mg_l": 44.4,
    "sorbed_p_mg_g": 0.9226890756302525,
    "source_sheet": "Figure 5 and Sup. Fig. S5",
    "source_cells": "E34:F34"
  },
  {
    "id": 67,
    "formulation_id": 2,
    "feedstock": "PL1",
    "pyrolysis_c": 700,
    "mg_activation_molar": 0.0,
    "point_index": 7,
    "solution_p_mg_l": 76.84,
    "sorbed_p_mg_g": -0.06796116504854535,
    "source_sheet": "Figure 5 and Sup. Fig. S5",
    "source_cells": "E35:F35"
  },
  {
    "id": 68,
    "formulation_id": 2,
    "feedstock": "PL1",
    "pyrolysis_c": 700,
    "mg_activation_molar": 0.0,
    "point_index": 8,
    "solution_p_mg_l": 71.2,
    "sorbed_p_mg_g": 1.0372549019607828,
    "source_sheet": "Figure 5 and Sup. Fig. S5",
    "source_cells": "E36:F36"
  },
  {
    "id": 69,
    "formulation_id": 2,
    "feedstock": "PL1",
    "pyrolysis_c": 700,
    "mg_activation_molar": 0.0,
    "point_index": 9,
    "solution_p_mg_l": 71.11,
    "sorbed_p_mg_g": 0.9118644067796604,
    "source_sheet": "Figure 5 and Sup. Fig. S5",
    "source_cells": "E37:F37"
  },
  {
    "id": 70,
    "formulation_id": 2,
    "feedstock": "PL1",
    "pyrolysis_c": 700,
    "mg_activation_molar": 0.0,
    "point_index": 10,
    "solution_p_mg_l": 98.68,
    "sorbed_p_mg_g": 1.0759999999999992,
    "source_sheet": "Figure 5 and Sup. Fig. S5",
    "source_cells": "E38:F38"
  },
  {
    "id": 71,
    "formulation_id": 2,
    "feedstock": "PL1",
    "pyrolysis_c": 700,
    "mg_activation_molar": 0.0,
    "point_index": 11,
    "solution_p_mg_l": 99.0,
    "sorbed_p_mg_g": 0.954716981132076,
    "source_sheet": "Figure 5 and Sup. Fig. S5",
    "source_cells": "E39:F39"
  },
  {
    "id": 72,
    "formulation_id": 2,
    "feedstock": "PL1",
    "pyrolysis_c": 700,
    "mg_activation_molar": 0.0,
    "point_index": 12,
    "solution_p_mg_l": 95.32,
    "sorbed_p_mg_g": 1.6647619047619064,
    "source_sheet": "Figure 5 and Sup. Fig. S5",
    "source_cells": "E40:F40"
  },
  {
    "id": 73,
    "formulation_id": 2,
    "feedstock": "PL1",
    "pyrolysis_c": 700,
    "mg_activation_molar": 0.0,
    "point_index": 13,
    "solution_p_mg_l": 129.07,
    "sorbed_p_mg_g": -0.30199999999999816,
    "source_sheet": "Figure 5 and Sup. Fig. S5",
    "source_cells": "E41:F41"
  },
  {
    "id": 74,
    "formulation_id": 2,
    "feedstock": "PL1",
    "pyrolysis_c": 700,
    "mg_activation_molar": 0.0,
    "point_index": 14,
    "solution_p_mg_l": 134.15,
    "sorbed_p_mg_g": -1.3049504950495057,
    "source_sheet": "Figure 5 and Sup. Fig. S5",
    "source_cells": "E42:F42"
  },
  {
    "id": 75,
    "formulation_id": 2,
    "feedstock": "PL1",
    "pyrolysis_c": 700,
    "mg_activation_molar": 0.0,
    "point_index": 15,
    "solution_p_mg_l": 133.96,
    "sorbed_p_mg_g": -1.242718446601943,
    "source_sheet": "Figure 5 and Sup. Fig. S5",
    "source_cells": "E43:F43"
  },
  {
    "id": 76,
    "formulation_id": 5,
    "feedstock": "PL1",
    "pyrolysis_c": 700,
    "mg_activation_molar": 0.25,
    "point_index": 1,
    "solution_p_mg_l": 2.29,
    "sorbed_p_mg_g": 4.473584905660378,
    "source_sheet": "Figure 5 and Sup. Fig. S5",
    "source_cells": "H29:I29"
  },
  {
    "id": 77,
    "formulation_id": 5,
    "feedstock": "PL1",
    "pyrolysis_c": 700,
    "mg_activation_molar": 0.25,
    "point_index": 2,
    "solution_p_mg_l": 2.84,
    "sorbed_p_mg_g": 4.369811320754717,
    "source_sheet": "Figure 5 and Sup. Fig. S5",
    "source_cells": "H30:I30"
  },
  {
    "id": 78,
    "formulation_id": 5,
    "feedstock": "PL1",
    "pyrolysis_c": 700,
    "mg_activation_molar": 0.25,
    "point_index": 3,
    "solution_p_mg_l": 4.77,
    "sorbed_p_mg_g": 3.7575221238938057,
    "source_sheet": "Figure 5 and Sup. Fig. S5",
    "source_cells": "H31:I31"
  },
  {
    "id": 79,
    "formulation_id": 5,
    "feedstock": "PL1",
    "pyrolysis_c": 700,
    "mg_activation_molar": 0.25,
    "point_index": 4,
    "solution_p_mg_l": 20.01,
    "sorbed_p_mg_g": 6.209803921568628,
    "source_sheet": "Figure 5 and Sup. Fig. S5",
    "source_cells": "H32:I32"
  },
  {
    "id": 80,
    "formulation_id": 5,
    "feedstock": "PL1",
    "pyrolysis_c": 700,
    "mg_activation_molar": 0.25,
    "point_index": 5,
    "solution_p_mg_l": 29.27,
    "sorbed_p_mg_g": 4.309615384615385,
    "source_sheet": "Figure 5 and Sup. Fig. S5",
    "source_cells": "H33:I33"
  },
  {
    "id": 81,
    "formulation_id": 5,
    "feedstock": "PL1",
    "pyrolysis_c": 700,
    "mg_activation_molar": 0.25,
    "point_index": 6,
    "solution_p_mg_l": 36.75,
    "sorbed_p_mg_g": 2.6424778761061942,
    "source_sheet": "Figure 5 and Sup. Fig. S5",
    "source_cells": "H34:I34"
  },
  {
    "id": 82,
    "formulation_id": 5,
    "feedstock": "PL1",
    "pyrolysis_c": 700,
    "mg_activation_molar": 0.25,
    "point_index": 7,
    "solution_p_mg_l": 66.62,
    "sorbed_p_mg_g": 1.8633663366336626,
    "source_sheet": "Figure 5 and Sup. Fig. S5",
    "source_cells": "H35:I35"
  },
  {
    "id": 83,
    "formulation_id": 5,
    "feedstock": "PL1",
    "pyrolysis_c": 700,
    "mg_activation_molar": 0.25,
    "point_index": 8,
    "solution_p_mg_l": 61.07,
    "sorbed_p_mg_g": 2.9623762376237623,
    "source_sheet": "Figure 5 and Sup. Fig. S5",
    "source_cells": "H36:I36"
  },
  {
    "id": 84,
    "formulation_id": 5,
    "feedstock": "PL1",
    "pyrolysis_c": 700,
    "mg_activation_molar": 0.25,
    "point_index": 9,
    "solution_p_mg_l": 53.84,
    "sorbed_p_mg_g": 3.6983333333333333,
    "source_sheet": "Figure 5 and Sup. Fig. S5",
    "source_cells": "H37:I37"
  },
  {
    "id": 85,
    "formulation_id": 5,
    "feedstock": "PL1",
    "pyrolysis_c": 700,
    "mg_activation_molar": 0.25,
    "point_index": 10,
    "solution_p_mg_l": 85.57,
    "sorbed_p_mg_g": 3.4260000000000015,
    "source_sheet": "Figure 5 and Sup. Fig. S5",
    "source_cells": "H38:I38"
  },
  {
    "id": 86,
    "formulation_id": 5,
    "feedstock": "PL1",
    "pyrolysis_c": 700,
    "mg_activation_molar": 0.25,
    "point_index": 11,
    "solution_p_mg_l": 87.53,
    "sorbed_p_mg_g": 2.783486238532111,
    "source_sheet": "Figure 5 and Sup. Fig. S5",
    "source_cells": "H39:I39"
  },
  {
    "id": 87,
    "formulation_id": 5,
    "feedstock": "PL1",
    "pyrolysis_c": 700,
    "mg_activation_molar": 0.25,
    "point_index": 12,
    "solution_p_mg_l": 90.58,
    "sorbed_p_mg_g": 2.2654205607476645,
    "source_sheet": "Figure 5 and Sup. Fig. S5",
    "source_cells": "H40:I40"
  },
  {
    "id": 88,
    "formulation_id": 5,
    "feedstock": "PL1",
    "pyrolysis_c": 700,
    "mg_activation_molar": 0.25,
    "point_index": 13,
    "solution_p_mg_l": 114.18,
    "sorbed_p_mg_g": 2.7207207207207196,
    "source_sheet": "Figure 5 and Sup. Fig. S5",
    "source_cells": "H41:I41"
  },
  {
    "id": 89,
    "formulation_id": 5,
    "feedstock": "PL1",
    "pyrolysis_c": 700,
    "mg_activation_molar": 0.25,
    "point_index": 14,
    "solution_p_mg_l": 122.7,
    "sorbed_p_mg_g": 1.164601769911504,
    "source_sheet": "Figure 5 and Sup. Fig. S5",
    "source_cells": "H42:I42"
  },
  {
    "id": 90,
    "formulation_id": 5,
    "feedstock": "PL1",
    "pyrolysis_c": 700,
    "mg_activation_molar": 0.25,
    "point_index": 15,
    "solution_p_mg_l": 121.35,
    "sorbed_p_mg_g": 1.5702970297029715,
    "source_sheet": "Figure 5 and Sup. Fig. S5",
    "source_cells": "H43:I43"
  },
  {
    "id": 91,
    "formulation_id": 8,
    "feedstock": "PL1",
    "pyrolysis_c": 700,
    "mg_activation_molar": 0.5,
    "point_index": 1,
    "solution_p_mg_l": 3.69,
    "sorbed_p_mg_g": 4.209433962264151,
    "source_sheet": "Figure 5 and Sup. Fig. S5",
    "source_cells": "K29:L29"
  },
  {
    "id": 92,
    "formulation_id": 8,
    "feedstock": "PL1",
    "pyrolysis_c": 700,
    "mg_activation_molar": 0.5,
    "point_index": 2,
    "solution_p_mg_l": 4.73,
    "sorbed_p_mg_g": 3.5747899159663867,
    "source_sheet": "Figure 5 and Sup. Fig. S5",
    "source_cells": "K30:L30"
  },
  {
    "id": 93,
    "formulation_id": 8,
    "feedstock": "PL1",
    "pyrolysis_c": 700,
    "mg_activation_molar": 0.5,
    "point_index": 3,
    "solution_p_mg_l": 5.3,
    "sorbed_p_mg_g": 3.7981651376146788,
    "source_sheet": "Figure 5 and Sup. Fig. S5",
    "source_cells": "K31:L31"
  },
  {
    "id": 94,
    "formulation_id": 8,
    "feedstock": "PL1",
    "pyrolysis_c": 700,
    "mg_activation_molar": 0.5,
    "point_index": 4,
    "solution_p_mg_l": 15.83,
    "sorbed_p_mg_g": 6.181034482758621,
    "source_sheet": "Figure 5 and Sup. Fig. S5",
    "source_cells": "K32:L32"
  },
  {
    "id": 95,
    "formulation_id": 8,
    "feedstock": "PL1",
    "pyrolysis_c": 700,
    "mg_activation_molar": 0.5,
    "point_index": 5,
    "solution_p_mg_l": 24.83,
    "sorbed_p_mg_g": 4.261904761904762,
    "source_sheet": "Figure 5 and Sup. Fig. S5",
    "source_cells": "K33:L33"
  },
  {
    "id": 96,
    "formulation_id": 8,
    "feedstock": "PL1",
    "pyrolysis_c": 700,
    "mg_activation_molar": 0.5,
    "point_index": 6,
    "solution_p_mg_l": 22.56,
    "sorbed_p_mg_g": 5.49433962264151,
    "source_sheet": "Figure 5 and Sup. Fig. S5",
    "source_cells": "K34:L34"
  },
  {
    "id": 97,
    "formulation_id": 8,
    "feedstock": "PL1",
    "pyrolysis_c": 700,
    "mg_activation_molar": 0.5,
    "point_index": 7,
    "solution_p_mg_l": 52.04,
    "sorbed_p_mg_g": 4.361818181818182,
    "source_sheet": "Figure 5 and Sup. Fig. S5",
    "source_cells": "K35:L35"
  },
  {
    "id": 98,
    "formulation_id": 8,
    "feedstock": "PL1",
    "pyrolysis_c": 700,
    "mg_activation_molar": 0.5,
    "point_index": 8,
    "solution_p_mg_l": 52.34,
    "sorbed_p_mg_g": 4.512380952380952,
    "source_sheet": "Figure 5 and Sup. Fig. S5",
    "source_cells": "K36:L36"
  },
  {
    "id": 99,
    "formulation_id": 8,
    "feedstock": "PL1",
    "pyrolysis_c": 700,
    "mg_activation_molar": 0.5,
    "point_index": 9,
    "solution_p_mg_l": 55.29,
    "sorbed_p_mg_g": 4.066666666666667,
    "source_sheet": "Figure 5 and Sup. Fig. S5",
    "source_cells": "K37:L37"
  },
  {
    "id": 100,
    "formulation_id": 8,
    "feedstock": "PL1",
    "pyrolysis_c": 700,
    "mg_activation_molar": 0.5,
    "point_index": 10,
    "solution_p_mg_l": 86.14,
    "sorbed_p_mg_g": 3.0385321100917437,
    "source_sheet": "Figure 5 and Sup. Fig. S5",
    "source_cells": "K38:L38"
  },
  {
    "id": 101,
    "formulation_id": 8,
    "feedstock": "PL1",
    "pyrolysis_c": 700,
    "mg_activation_molar": 0.5,
    "point_index": 11,
    "solution_p_mg_l": 83.61,
    "sorbed_p_mg_g": 3.6361904761904773,
    "source_sheet": "Figure 5 and Sup. Fig. S5",
    "source_cells": "K39:L39"
  },
  {
    "id": 102,
    "formulation_id": 8,
    "feedstock": "PL1",
    "pyrolysis_c": 700,
    "mg_activation_molar": 0.5,
    "point_index": 12,
    "solution_p_mg_l": 82.0,
    "sorbed_p_mg_g": 3.9807692307692317,
    "source_sheet": "Figure 5 and Sup. Fig. S5",
    "source_cells": "K40:L40"
  },
  {
    "id": 103,
    "formulation_id": 8,
    "feedstock": "PL1",
    "pyrolysis_c": 700,
    "mg_activation_molar": 0.5,
    "point_index": 13,
    "solution_p_mg_l": 102.63,
    "sorbed_p_mg_g": 4.298387096774195,
    "source_sheet": "Figure 5 and Sup. Fig. S5",
    "source_cells": "K41:L41"
  },
  {
    "id": 104,
    "formulation_id": 8,
    "feedstock": "PL1",
    "pyrolysis_c": 700,
    "mg_activation_molar": 0.5,
    "point_index": 14,
    "solution_p_mg_l": 109.78,
    "sorbed_p_mg_g": 3.7142857142857144,
    "source_sheet": "Figure 5 and Sup. Fig. S5",
    "source_cells": "K42:L42"
  },
  {
    "id": 105,
    "formulation_id": 8,
    "feedstock": "PL1",
    "pyrolysis_c": 700,
    "mg_activation_molar": 0.5,
    "point_index": 15,
    "solution_p_mg_l": 11.69,
    "sorbed_p_mg_g": 21.18738738738739,
    "source_sheet": "Figure 5 and Sup. Fig. S5",
    "source_cells": "K43:L43"
  },
  {
    "id": 106,
    "formulation_id": 11,
    "feedstock": "PL1",
    "pyrolysis_c": 700,
    "mg_activation_molar": 1.0,
    "point_index": 1,
    "solution_p_mg_l": 1.5,
    "sorbed_p_mg_g": 4.298245614035087,
    "source_sheet": "Figure 5 and Sup. Fig. S5",
    "source_cells": "N29:O29"
  },
  {
    "id": 107,
    "formulation_id": 11,
    "feedstock": "PL1",
    "pyrolysis_c": 700,
    "mg_activation_molar": 1.0,
    "point_index": 2,
    "solution_p_mg_l": 0.23,
    "sorbed_p_mg_g": 3.995348837209302,
    "source_sheet": "Figure 5 and Sup. Fig. S5",
    "source_cells": "N30:O30"
  },
  {
    "id": 108,
    "formulation_id": 11,
    "feedstock": "PL1",
    "pyrolysis_c": 700,
    "mg_activation_molar": 1.0,
    "point_index": 3,
    "solution_p_mg_l": 1.35,
    "sorbed_p_mg_g": 4.4818181818181815,
    "source_sheet": "Figure 5 and Sup. Fig. S5",
    "source_cells": "N31:O31"
  },
  {
    "id": 109,
    "formulation_id": 11,
    "feedstock": "PL1",
    "pyrolysis_c": 700,
    "mg_activation_molar": 1.0,
    "point_index": 4,
    "solution_p_mg_l": 13.58,
    "sorbed_p_mg_g": 7.257142857142857,
    "source_sheet": "Figure 5 and Sup. Fig. S5",
    "source_cells": "N32:O32"
  },
  {
    "id": 110,
    "formulation_id": 11,
    "feedstock": "PL1",
    "pyrolysis_c": 700,
    "mg_activation_molar": 1.0,
    "point_index": 5,
    "solution_p_mg_l": 13.72,
    "sorbed_p_mg_g": 7.162264150943396,
    "source_sheet": "Figure 5 and Sup. Fig. S5",
    "source_cells": "N33:O33"
  },
  {
    "id": 111,
    "formulation_id": 11,
    "feedstock": "PL1",
    "pyrolysis_c": 700,
    "mg_activation_molar": 1.0,
    "point_index": 6,
    "solution_p_mg_l": 16.53,
    "sorbed_p_mg_g": 6.892156862745098,
    "source_sheet": "Figure 5 and Sup. Fig. S5",
    "source_cells": "N34:O34"
  },
  {
    "id": 112,
    "formulation_id": 11,
    "feedstock": "PL1",
    "pyrolysis_c": 700,
    "mg_activation_molar": 1.0,
    "point_index": 7,
    "solution_p_mg_l": 40.48,
    "sorbed_p_mg_g": 6.583333333333334,
    "source_sheet": "Figure 5 and Sup. Fig. S5",
    "source_cells": "N35:O35"
  },
  {
    "id": 113,
    "formulation_id": 11,
    "feedstock": "PL1",
    "pyrolysis_c": 700,
    "mg_activation_molar": 1.0,
    "point_index": 8,
    "solution_p_mg_l": 43.15,
    "sorbed_p_mg_g": 5.871428571428572,
    "source_sheet": "Figure 5 and Sup. Fig. S5",
    "source_cells": "N36:O36"
  },
  {
    "id": 114,
    "formulation_id": 11,
    "feedstock": "PL1",
    "pyrolysis_c": 700,
    "mg_activation_molar": 1.0,
    "point_index": 9,
    "solution_p_mg_l": 40.24,
    "sorbed_p_mg_g": 6.882692307692308,
    "source_sheet": "Figure 5 and Sup. Fig. S5",
    "source_cells": "N37:O37"
  },
  {
    "id": 115,
    "formulation_id": 11,
    "feedstock": "PL1",
    "pyrolysis_c": 700,
    "mg_activation_molar": 1.0,
    "point_index": 10,
    "solution_p_mg_l": 62.57,
    "sorbed_p_mg_g": 7.8686274509803935,
    "source_sheet": "Figure 5 and Sup. Fig. S5",
    "source_cells": "N38:O38"
  },
  {
    "id": 116,
    "formulation_id": 11,
    "feedstock": "PL1",
    "pyrolysis_c": 700,
    "mg_activation_molar": 1.0,
    "point_index": 11,
    "solution_p_mg_l": 61.3,
    "sorbed_p_mg_g": 7.666666666666669,
    "source_sheet": "Figure 5 and Sup. Fig. S5",
    "source_cells": "N39:O39"
  },
  {
    "id": 117,
    "formulation_id": 11,
    "feedstock": "PL1",
    "pyrolysis_c": 700,
    "mg_activation_molar": 1.0,
    "point_index": 12,
    "solution_p_mg_l": 66.05,
    "sorbed_p_mg_g": 6.850467289719627,
    "source_sheet": "Figure 5 and Sup. Fig. S5",
    "source_cells": "N40:O40"
  },
  {
    "id": 118,
    "formulation_id": 11,
    "feedstock": "PL1",
    "pyrolysis_c": 700,
    "mg_activation_molar": 1.0,
    "point_index": 13,
    "solution_p_mg_l": 86.46,
    "sorbed_p_mg_g": 7.0196721311475425,
    "source_sheet": "Figure 5 and Sup. Fig. S5",
    "source_cells": "N41:O41"
  },
  {
    "id": 119,
    "formulation_id": 11,
    "feedstock": "PL1",
    "pyrolysis_c": 700,
    "mg_activation_molar": 1.0,
    "point_index": 14,
    "solution_p_mg_l": 91.37,
    "sorbed_p_mg_g": 6.593043478260869,
    "source_sheet": "Figure 5 and Sup. Fig. S5",
    "source_cells": "N42:O42"
  },
  {
    "id": 120,
    "formulation_id": 11,
    "feedstock": "PL1",
    "pyrolysis_c": 700,
    "mg_activation_molar": 1.0,
    "point_index": 15,
    "solution_p_mg_l": 91.24,
    "sorbed_p_mg_g": 7.608000000000001,
    "source_sheet": "Figure 5 and Sup. Fig. S5",
    "source_cells": "N43:O43"
  },
  {
    "id": 121,
    "formulation_id": 3,
    "feedstock": "PL1",
    "pyrolysis_c": 900,
    "mg_activation_molar": 0.0,
    "point_index": 1,
    "solution_p_mg_l": 16.66,
    "sorbed_p_mg_g": 1.354471544715447,
    "source_sheet": "Figure 5 and Sup. Fig. S5",
    "source_cells": "E49:F49"
  },
  {
    "id": 122,
    "formulation_id": 3,
    "feedstock": "PL1",
    "pyrolysis_c": 900,
    "mg_activation_molar": 0.0,
    "point_index": 2,
    "solution_p_mg_l": 16.76,
    "sorbed_p_mg_g": 1.629702970297029,
    "source_sheet": "Figure 5 and Sup. Fig. S5",
    "source_cells": "E50:F50"
  },
  {
    "id": 123,
    "formulation_id": 3,
    "feedstock": "PL1",
    "pyrolysis_c": 900,
    "mg_activation_molar": 0.0,
    "point_index": 3,
    "solution_p_mg_l": 17.82,
    "sorbed_p_mg_g": 1.3788461538461536,
    "source_sheet": "Figure 5 and Sup. Fig. S5",
    "source_cells": "E51:F51"
  },
  {
    "id": 124,
    "formulation_id": 3,
    "feedstock": "PL1",
    "pyrolysis_c": 900,
    "mg_activation_molar": 0.0,
    "point_index": 4,
    "solution_p_mg_l": 49.05,
    "sorbed_p_mg_g": 0.1555555555555562,
    "source_sheet": "Figure 5 and Sup. Fig. S5",
    "source_cells": "E52:F52"
  },
  {
    "id": 125,
    "formulation_id": 3,
    "feedstock": "PL1",
    "pyrolysis_c": 900,
    "mg_activation_molar": 0.0,
    "point_index": 5,
    "solution_p_mg_l": 46.03,
    "sorbed_p_mg_g": 0.7568627450980392,
    "source_sheet": "Figure 5 and Sup. Fig. S5",
    "source_cells": "E53:F53"
  },
  {
    "id": 126,
    "formulation_id": 3,
    "feedstock": "PL1",
    "pyrolysis_c": 900,
    "mg_activation_molar": 0.0,
    "point_index": 6,
    "solution_p_mg_l": 40.95,
    "sorbed_p_mg_g": 1.6867924528301883,
    "source_sheet": "Figure 5 and Sup. Fig. S5",
    "source_cells": "E54:F54"
  },
  {
    "id": 127,
    "formulation_id": 3,
    "feedstock": "PL1",
    "pyrolysis_c": 900,
    "mg_activation_molar": 0.0,
    "point_index": 7,
    "solution_p_mg_l": 69.74,
    "sorbed_p_mg_g": 1.35,
    "source_sheet": "Figure 5 and Sup. Fig. S5",
    "source_cells": "E55:F55"
  },
  {
    "id": 128,
    "formulation_id": 3,
    "feedstock": "PL1",
    "pyrolysis_c": 900,
    "mg_activation_molar": 0.0,
    "point_index": 8,
    "solution_p_mg_l": 68.12,
    "sorbed_p_mg_g": 1.5644859813084093,
    "source_sheet": "Figure 5 and Sup. Fig. S5",
    "source_cells": "E56:F56"
  },
  {
    "id": 129,
    "formulation_id": 3,
    "feedstock": "PL1",
    "pyrolysis_c": 900,
    "mg_activation_molar": 0.0,
    "point_index": 9,
    "solution_p_mg_l": 66.07,
    "sorbed_p_mg_g": 1.7223140495867773,
    "source_sheet": "Figure 5 and Sup. Fig. S5",
    "source_cells": "E57:F57"
  },
  {
    "id": 130,
    "formulation_id": 3,
    "feedstock": "PL1",
    "pyrolysis_c": 900,
    "mg_activation_molar": 0.0,
    "point_index": 10,
    "solution_p_mg_l": 99.87,
    "sorbed_p_mg_g": 0.8057692307692303,
    "source_sheet": "Figure 5 and Sup. Fig. S5",
    "source_cells": "E58:F58"
  },
  {
    "id": 131,
    "formulation_id": 3,
    "feedstock": "PL1",
    "pyrolysis_c": 900,
    "mg_activation_molar": 0.0,
    "point_index": 11,
    "solution_p_mg_l": 91.41,
    "sorbed_p_mg_g": 2.4563106796116516,
    "source_sheet": "Figure 5 and Sup. Fig. S5",
    "source_cells": "E59:F59"
  },
  {
    "id": 132,
    "formulation_id": 3,
    "feedstock": "PL1",
    "pyrolysis_c": 900,
    "mg_activation_molar": 0.0,
    "point_index": 12,
    "solution_p_mg_l": 95.83,
    "sorbed_p_mg_g": 1.6297029702970305,
    "source_sheet": "Figure 5 and Sup. Fig. S5",
    "source_cells": "E60:F60"
  },
  {
    "id": 133,
    "formulation_id": 3,
    "feedstock": "PL1",
    "pyrolysis_c": 900,
    "mg_activation_molar": 0.0,
    "point_index": 13,
    "solution_p_mg_l": 122.27,
    "sorbed_p_mg_g": 1.0271844660194187,
    "source_sheet": "Figure 5 and Sup. Fig. S5",
    "source_cells": "E61:F61"
  },
  {
    "id": 134,
