Repository: nurdymuny/gigi-biochar

## Read the results

- [Scientific paper (PDF)](paper/manuscript.pdf) and [standalone LaTeX source](paper/manuscript.tex).
- [36 formulation summaries (CSV)](data/processed/capture_records.csv) and [540 measured pairs (CSV)](data/processed/isotherm_records.csv).
- [Data dictionary](data/README.md), [screening summary](results/summary.json), and [measurement summary](results/isotherm_summary.json).
- [Published-table provenance](data/source/provenance.json) and [Dryad workbook provenance](data/source/dryad/provenance.json).
- [Live screening evidence](results/live_verification.json) and [live measurement evidence](results/isotherm_live_verification.json).

File: results/isotherm_summary.json
{
  "observations": 540,
  "formulations": 36,
  "points_per_formulation": [
    15
  ],
  "negative_sorption": 171,
  "activation_groups": [
    {
      "mg_molar": 0,
      "observations": 135,
      "negative_sorption": 93,
      "q_min": -11.62745098039216,
      "q_max": 2.6186915887850475
    },
    {
      "mg_molar": 0.25,
      "observations": 135,
      "negative_sorption": 52,
      "q_min": -6.982857142857143,
      "q_max": 6.209803921568628
    },
    {
      "mg_molar": 0.5,
      "observations": 135,
      "negative_sorption": 26,
      "q_min": -3.1529411764705912,
      "q_max": 21.18738738738739
    },
    {
      "mg_molar": 1.0,
      "observations": 135,
      "negative_sorption": 0,
      "q_min": 1.4655999999999996,
      "q_max": 13.467326732673264
    }
  ],
  "solution_p_range_mg_l": [
    0.0,
    181.77
  ],
  "workbook_sheets": [
    "General Information",
    "Figure 1 and Sup. Fig. S2",
    "Figure 2 and Sup. Fig. S3",
    "Figure 3",
    "Figure 4",
    "Figure 5 and Sup. Fig. S5",
    "Proximate Analysis",
    "Surface Area",
    "Sup. Fig. S1",
    "Sup. Fig. S4"
  ],
  "label_anomalies": {
    "Figure 1 and Sup. Fig. S2": [
      "PL9"
    ],
    "Proximate Analysis": [
      "PL9"
    ]
  },
  "notes": [
    "Observation counts pool concentration conditions and within-condition measurements; they are not independent batches or field events.",
    "Point index records sheet order only; no replicate identity or initial concentration is inferred from position.",
    "Negative sorbed-P values are preserved as net release, not set to zero.",
    "Only the isotherm sheet is normalized for this analysis. Other sheets are archived and inventoried; PL9 labels there are not silently mapped to PL7.",
    "Workbook General Information names Figure 4 and Sup. Fig. S5, but the actual isotherm tab is Figure 5 and Sup. Fig. S5.",
    "This descriptive extraction does not refit Langmuir parameters or reproduce published SE and R-squared."
  ]
}

File: results/isotherm_live_verification.json (part 2 of 13)
{
            "id": 99,
            "formulation_id": 8,
            "feedstock": "PL1",
            "pyrolysis_c": 700,
            "mg_activation_molar": 0.5,
            "point_index": 9,
            "solution_p_mg_l": 55.29,
            "sorbed_p_mg_g": 4.066666666666667,
            "source_sheet": "Figure 5 and Sup. Fig. S5",
            "source_cells": "K37:L37"
          },
          {
            "id": 100,
            "formulation_id": 8,
            "feedstock": "PL1",
            "pyrolysis_c": 700,
            "mg_activation_molar": 0.5,
            "point_index": 10,
            "solution_p_mg_l": 86.14,
            "sorbed_p_mg_g": 3.0385321100917437,
            "source_sheet": "Figure 5 and Sup. Fig. S5",
            "source_cells": "K38:L38"
          },
          {
            "id": 101,
            "formulation_id": 8,
            "feedstock": "PL1",
            "pyrolysis_c": 700,
            "mg_activation_molar": 0.5,
            "point_index": 11,
            "solution_p_mg_l": 83.61,
            "sorbed_p_mg_g": 3.6361904761904773,
            "source_sheet": "Figure 5 and Sup. Fig. S5",
            "source_cells": "K39:L39"
          },
          {
            "id": 102,
            "formulation_id": 8,
            "feedstock": "PL1",
            "pyrolysis_c": 700,
            "mg_activation_molar": 0.5,
            "point_index": 12,
            "solution_p_mg_l": 82.0,
            "sorbed_p_mg_g": 3.9807692307692317,
            "source_sheet": "Figure 5 and Sup. Fig. S5",
            "source_cells": "K40:L40"
          },
          {
            "id": 103,
            "formulation_id": 8,
            "feedstock": "PL1",
            "pyrolysis_c": 700,
            "mg_activation_molar": 0.5,
            "point_index": 13,
            "solution_p_mg_l": 102.63,
            "sorbed_p_mg_g": 4.298387096774195,
            "source_sheet": "Figure 5 and Sup. Fig. S5",
            "source_cells": "K41:L41"
          },
          {
            "id": 104,
            "formulation_id": 8,
            "feedstock": "PL1",
            "pyrolysis_c": 700,
            "mg_activation_molar": 0.5,
            "point_index": 14,
            "solution_p_mg_l": 109.78,
            "sorbed_p_mg_g": 3.7142857142857144,
            "source_sheet": "Figure 5 and Sup. Fig. S5",
            "source_cells": "K42:L42"
          },
          {
            "id": 105,
            "formulation_id": 8,
            "feedstock": "PL1",
            "pyrolysis_c": 700,
            "mg_activation_molar": 0.5,
            "point_index": 15,
            "solution_p_mg_l": 11.69,
            "sorbed_p_mg_g": 21.18738738738739,
            "source_sheet": "Figure 5 and Sup. Fig. S5",
            "source_cells": "K43:L43"
          },
          {
            "id": 106,
            "formulation_id": 11,
            "feedstock": "PL1",
            "pyrolysis_c": 700,
            "mg_activation_molar": 1.0,
            "point_index": 1,
            "solution_p_mg_l": 1.5,
            "sorbed_p_mg_g": 4.298245614035087,
            "source_sheet": "Figure 5 and Sup. Fig. S5",
            "source_cells": "N29:O29"
          },
          {
            "id": 107,
            "formulation_id": 11,
            "feedstock": "PL1",
            "pyrolysis_c": 700,
            "mg_activation_molar": 1.0,
            "point_index": 2,
            "solution_p_mg_l": 0.23,
            "sorbed_p_mg_g": 3.995348837209302,
            "source_sheet": "Figure 5 and Sup. Fig. S5",
            "source_cells": "N30:O30"
          },
          {
            "id": 108,
            "formulation_id": 11,
            "feedstock": "PL1",
            "pyrolysis_c": 700,
            "mg_activation_molar": 1.0,
            "point_index": 3,
            "solution_p_mg_l": 1.35,
            "sorbed_p_mg_g": 4.4818181818181815,
            "source_sheet": "Figure 5 and Sup. Fig. S5",
            "source_cells": "N31:O31"
          },
          {
            "id": 109,
            "formulation_id": 11,
            "feedstock": "PL1",
            "pyrolysis_c": 700,
            "mg_activation_molar": 1.0,
            "point_index": 4,
            "solution_p_mg_l": 13.58,
            "sorbed_p_mg_g": 7.257142857142857,
            "source_sheet": "Figure 5 and Sup. Fig. S5",
            "source_cells": "N32:O32"
          },
          {
            "id": 110,
            "formulation_id": 11,
            "feedstock": "PL1",
            "pyrolysis_c": 700,
            "mg_activation_molar": 1.0,
            "point_index": 5,
            "solution_p_mg_l": 13.72,
            "sorbed_p_mg_g": 7.162264150943396,
            "source_sheet": "Figure 5 and Sup. Fig. S5",
            "source_cells": "N33:O33"
          },
          {
            "id": 111,
            "formulation_id": 11,
            "feedstock": "PL1",
            "pyrolysis_c": 700,
            "mg_activation_molar": 1.0,
            "point_index": 6,
            "solution_p_mg_l": 16.53,
            "sorbed_p_mg_g": 6.892156862745098,
            "source_sheet": "Figure 5 and Sup. Fig. S5",
            "source_cells": "N34:O34"
          },
          {
            "id": 112,
            "formulation_id": 11,
            "feedstock": "PL1",
            "pyrolysis_c": 700,
            "mg_activation_molar": 1.0,
            "point_index": 7,
            "solution_p_mg_l": 40.48,
            "sorbed_p_mg_g": 6.583333333333334,
            "source_sheet": "Figure 5 and Sup. Fig. S5",
            "source_cells": "N35:O35"
          },
          {
            "id": 113,
            "formulation_id": 11,
            "feedstock": "PL1",
            "pyrolysis_c": 700,
            "mg_activation_molar": 1.0,
            "point_index": 8,
            "solution_p_mg_l": 43.15,
            "sorbed_p_mg_g": 5.871428571428572,
            "source_sheet": "Figure 5 and Sup. Fig. S5",
            "source_cells": "N36:O36"
          },
          {
            "id": 114,
            "formulation_id": 11,
            "feedstock": "PL1",
            "pyrolysis_c": 700,
            "mg_activation_molar": 1.0,
            "point_index": 9,
            "solution_p_mg_l": 40.24,
            "sorbed_p_mg_g": 6.882692307692308,
            "source_sheet": "Figure 5 and Sup. Fig. S5",
            "source_cells": "N37:O37"
          },
          {
            "id": 115,
            "formulation_id": 11,
            "feedstock": "PL1",
            "pyrolysis_c": 700,
            "mg_activation_molar": 1.0,
            "point_index": 10,
            "solution_p_mg_l": 62.57,
            "sorbed_p_mg_g": 7.8686274509803935,
            "source_sheet": "Figure 5 and Sup. Fig. S5",
            "source_cells": "N38:O38"
          },
          {
            "id": 116,
            "formulation_id": 11,
            "feedstock": "PL1",
            "pyrolysis_c": 700,
            "mg_activation_molar": 1.0,
            "point_index": 11,
            "solution_p_mg_l": 61.3,
            "sorbed_p_mg_g": 7.666666666666669,
            "source_sheet": "Figure 5 and Sup. Fig. S5",
            "source_cells": "N39:O39"
          },
          {
            "id": 117,
            "formulation_id": 11,
            "feedstock": "PL1",
            "pyrolysis_c": 700,
            "mg_activation_molar": 1.0,
            "point_index": 12,
            "solution_p_mg_l": 66.05,
            "sorbed_p_mg_g": 6.850467289719627,
            "source_sheet": "Figure 5 and Sup. Fig. S5",
            "source_cells": "N40:O40"
          },
          {
            "id": 118,
            "formulation_id": 11,
            "feedstock": "PL1",
            "pyrolysis_c": 700,
            "mg_activation_molar": 1.0,
            "point_index": 13,
            "solution_p_mg_l": 86.46,
            "sorbed_p_mg_g": 7.0196721311475425,
            "source_sheet": "Figure 5 and Sup. Fig. S5",
            "source_cells": "N41:O41"
          },
          {
            "id": 119,
            "formulation_id": 11,
            "feedstock": "PL1",
            "pyrolysis_c": 700,
            "mg_activation_molar": 1.0,
            "point_index": 14,
            "solution_p_mg_l": 91.37,
            "sorbed_p_mg_g": 6.593043478260869,
            "source_sheet": "Figure 5 and Sup. Fig. S5",
            "source_cells": "N42:O42"
          },
          {
            "id": 120,
            "formulation_id": 11,
            "feedstock": "PL1",
            "pyrolysis_c": 700,
            "mg_activation_molar": 1.0,
            "point_index": 15,
            "solution_p_mg_l": 91.24,
            "sorbed_p_mg_g": 7.608000000000001,
            "source_sheet": "Figure 5 and Sup. Fig. S5",
            "source_cells": "N43:O43"
          },
          {
            "id": 121,
            "formulation_id": 3,
            "feedstock": "PL1",
            "pyrolysis_c": 900,
            "mg_activation_molar": 0.0,
            "point_index": 1,
            "solution_p_mg_l": 16.66,
            "sorbed_p_mg_g": 1.354471544715447,
            "source_sheet": "Figure 5 and Sup. Fig. S5",
            "source_cells": "E49:F49"
          },
          {
            "id": 122,
            "formulation_id": 3,
            "feedstock": "PL1",
            "pyrolysis_c": 900,
            "mg_activation_molar": 0.0,
            "point_index": 2,
            "solution_p_mg_l": 16.76,
            "sorbed_p_mg_g": 1.629702970297029,
            "source_sheet": "Figure 5 and Sup. Fig. S5",
            "source_cells": "E50:F50"
          },
          {
            "id": 123,
            "formulation_id": 3,
            "feedstock": "PL1",
            "pyrolysis_c": 900,
            "mg_activation_molar": 0.0,
            "point_index": 3,
            "solution_p_mg_l": 17.82,
            "sorbed_p_mg_g": 1.3788461538461536,
            "source_sheet": "Figure 5 and Sup. Fig. S5",
            "source_cells": "E51:F51"
          },
          {
            "id": 124,
            "formulation_id": 3,
            "feedstock": "PL1",
            "pyrolysis_c": 900,
            "mg_activation_molar": 0.0,
            "point_index": 4,
            "solution_p_mg_l": 49.05,
            "sorbed_p_mg_g": 0.1555555555555562,
            "source_sheet": "Figure 5 and Sup. Fig. S5",
            "source_cells": "E52:F52"
          },
          {
            "id": 125,
            "formulation_id": 3,
            "feedstock": "PL1",
            "pyrolysis_c": 900,
            "mg_activation_molar": 0.0,
            "point_index": 5,
            "solution_p_mg_l": 46.03,
            "sorbed_p_mg_g": 0.7568627450980392,
            "source_sheet": "Figure 5 and Sup. Fig. S5",
            "source_cells": "E53:F53"
          },
          {
            "id": 126,
            "formulation_id": 3,
            "feedstock": "PL1",
            "pyrolysis_c": 900,
            "mg_activation_molar": 0.0,
            "point_index": 6,
            "solution_p_mg_l": 40.95,
            "sorbed_p_mg_g": 1.6867924528301883,
            "source_sheet": "Figure 5 and Sup. Fig. S5",
            "source_cells": "E54:F54"
          },
          {
            "id": 127,
            "formulation_id": 3,
            "feedstock": "PL1",
            "pyrolysis_c": 900,
            "mg_activation_molar": 0.0,
            "point_index": 7,
            "solution_p_mg_l": 69.74,
            "sorbed_p_mg_g": 1.35,
            "source_sheet": "Figure 5 and Sup. Fig. S5",
            "source_cells": "E55:F55"
          },
          {
            "id": 128,
            "formulation_id": 3,
            "feedstock": "PL1",
            "pyrolysis_c": 900,
            "mg_activation_molar": 0.0,
            "point_index": 8,
            "solution_p_mg_l": 68.12,
            "sorbed_p_mg_g": 1.5644859813084093,
            "source_sheet": "Figure 5 and Sup. Fig. S5",
            "source_cells": "E56:F56"
          },
          {
            "id": 129,
            "formulation_id": 3,
            "feedstock": "PL1",
            "pyrolysis_c": 900,
            "mg_activation_molar": 0.0,
            "point_index": 9,
            "solution_p_mg_l": 66.07,
            "sorbed_p_mg_g": 1.7223140495867773,
            "source_sheet": "Figure 5 and Sup. Fig. S5",
            "source_cells": "E57:F57"
          },
          {
            "id": 130,
            "formulation_id": 3,
            "feedstock": "PL1",
            "pyrolysis_c": 900,
            "mg_activation_molar": 0.0,
            "point_index": 10,
            "solution_p_mg_l": 99.87,
            "sorbed_p_mg_g": 0.8057692307692303,
            "source_sheet": "Figure 5 and Sup. Fig. S5",
            "source_cells": "E58:F58"
          },
          {
            "id": 131,
            "formulation_id": 3,
            "feedstock": "PL1",
            "pyrolysis_c": 900,
            "mg_activation_molar": 0.0,
            "point_index": 11,
            "solution_p_mg_l": 91.41,
            "sorbed_p_mg_g": 2.4563106796116516,
            "source_sheet": "Figure 5 and Sup. Fig. S5",
            "source_cells": "E59:F59"
          },
          {
            "id": 132,
            "formulation_id": 3,
            "feedstock": "PL1",
            "pyrolysis_c": 900,
            "mg_activation_molar": 0.0,
            "point_index": 12,
            "solution_p_mg_l": 95.83,
            "sorbed_p_mg_g": 1.6297029702970305,
            "source_sheet": "Figure 5 and Sup. Fig. S5",
            "source_cells": "E60:F60"
          },
          {
            "id": 133,
            "formulation_id": 3,
            "feedstock": "PL1",
            "pyrolysis_c": 900,
            "mg_activation_molar": 0.0,
            "point_index": 13,
            "solution_p_mg_l": 122.27,
            "sorbed_p_mg_g": 1.0271844660194187,
            "source_sheet": "Figure 5 and Sup. Fig. S5",
            "source_cells": "E61:F61"
          },
          {
            "id": 134,
            "formulation_id": 3,
            "feedstock": "PL1",
            "pyrolysis_c": 900,
            "mg_activation_molar": 0.0,
            "point_index": 14,
            "solution_p_mg_l": 118.82,
            "sorbed_p_mg_g": 1.6185185185185202,
            "source_sheet": "Figure 5 and Sup. Fig. S5",
            "source_cells": "E62:F62"
          },
          {
            "id": 135,
            "formulation_id": 3,
            "feedstock": "PL1",
            "pyrolysis_c": 900,
            "mg_activation_molar": 0.0,
            "point_index": 15,
            "solution_p_mg_l": 129.09,
            "sorbed_p_mg_g": -0.3060000000000002,
            "source_sheet": "Figure 5 and Sup. Fig. S5",
            "source_cells": "E63:F63"
          },
          {
            "id": 136,
            "formulation_id": 6,
            "feedstock": "PL1",
            "pyrolysis_c": 900,
            "mg_activation_molar": 0.25,
            "point_index": 1,
            "solution_p_mg_l": 20.32,
            "sorbed_p_mg_g": 1.081904761904762,
            "source_sheet": "Figure 5 and Sup. Fig. S5",
            "source_cells": "H49:I49"
          },
          {
            "id": 137,
            "formulation_id": 6,
            "feedstock": "PL1",
            "pyrolysis_c": 900,
            "mg_activation_molar": 0.25,
            "point_index": 2,
            "solution_p_mg_l": 17.97,
            "sorbed_p_mg_g": 1.5900990099009902,
            "source_sheet": "Figure 5 and Sup. Fig. S5",
            "source_cells": "H50:I50"
          },
          {
            "id": 138,
            "formulation_id": 6,
            "feedstock": "PL1",
            "pyrolysis_c": 900,
            "mg_activation_molar": 0.25,
            "point_index": 3,
            "solution_p_mg_l": 19.27,
            "sorbed_p_mg_g": 1.3196078431372553,
            "source_sheet": "Figure 5 and Sup. Fig. S5",
            "source_cells": "H51:I51"
          },
          {
            "id": 139,
            "formulation_id": 6,
            "feedstock": "PL1",
            "pyrolysis_c": 900,
            "mg_activation_molar": 0.25,
            "point_index": 4,
            "solution_p_mg_l": 43.11,
            "sorbed_p_mg_g": 1.587037037037037,
            "source_sheet": "Figure 5 and Sup. Fig. S5",
            "source_cells": "H52:I52"
          },
          {
            "id": 140,
            "formulation_id": 6,
            "feedstock": "PL1",
            "pyrolysis_c": 900,
            "mg_activation_molar": 0.25,
            "point_index": 5,
            "solution_p_mg_l": 45.47,
            "sorbed_p_mg_g": 1.182857142857143,
            "source_sheet": "Figure 5 and Sup. Fig. S5",
            "source_cells": "H53:I53"
          },
          {
            "id": 141,
            "formulation_id": 6,
            "feedstock": "PL1",
            "pyrolysis_c": 900,
            "mg_activation_molar": 0.25,
            "point_index": 6,
            "solution_p_mg_l": 45.4,
            "sorbed_p_mg_g": 1.2313725490196081,
            "source_sheet": "Figure 5 and Sup. Fig. S5",
            "source_cells": "H54:I54"
          },
          {
            "id": 142,
            "formulation_id": 6,
            "feedstock": "PL1",
            "pyrolysis_c": 900,
            "mg_activation_molar": 0.25,
            "point_index": 7,
            "solution_p_mg_l": 66.64,
            "sorbed_p_mg_g": 1.6051282051282052,
            "source_sheet": "Figure 5 and Sup. Fig. S5",
            "source_cells": "H55:I55"
          },
          {
            "id": 143,
            "formulation_id": 6,
            "feedstock": "PL1",
            "pyrolysis_c": 900,
            "mg_activation_molar": 0.25,
            "point_index": 8,
            "solution_p_mg_l": 66.81,
            "sorbed_p_mg_g": 1.5896551724137928,
            "source_sheet": "Figure 5 and Sup. Fig. S5",
            "source_cells": "H56:I56"
          },
          {
            "id": 144,
            "formulation_id": 6,
            "feedstock": "PL1",
            "pyrolysis_c": 900,
            "mg_activation_molar": 0.25,
            "point_index": 9,
            "solution_p_mg_l": 70.48,
            "sorbed_p_mg_g": 0.9652173913043474,
            "source_sheet": "Figure 5 and Sup. Fig. S5",
            "source_cells": "H57:I57"
          },
          {
            "id": 145,
            "formulation_id": 6,
            "feedstock": "PL1",
            "pyrolysis_c": 900,
            "mg_activation_molar": 0.25,
            "point_index": 10,
            "solution_p_mg_l": 95.34,
            "sorbed_p_mg_g": 1.4153846153846155,
            "source_sheet": "Figure 5 and Sup. Fig. S5",
            "source_cells": "H58:I58"
          },
          {
            "id": 146,
            "formulation_id": 6,
            "feedstock": "PL1",
            "pyrolysis_c": 900,
            "mg_activation_molar": 0.25,
            "point_index": 11,
            "solution_p_mg_l": 98.22,
            "sorbed_p_mg_g": 0.7929203539823015,
            "source_sheet": "Figure 5 and Sup. Fig. S5",
            "source_cells": "H59:I59"
          },
          {
            "id": 147,
            "formulation_id": 6,
            "feedstock": "PL1",
            "pyrolysis_c": 900,
            "mg_activation_molar": 0.25,
            "point_index": 12,
            "solution_p_mg_l": 97.22,
            "sorbed_p_mg_g": 1.0745098039215695,
            "source_sheet": "Figure 5 and Sup. Fig. S5",
            "source_cells": "H60:I60"
          },
          {
            "id": 148,
            "formulation_id": 6,
            "feedstock": "PL1",
            "pyrolysis_c": 900,
            "mg_activation_molar": 0.25,
            "point_index": 13,
            "solution_p_mg_l": 121.83,
            "sorbed_p_mg_g": 1.354545454545455,
            "source_sheet": "Figure 5 and Sup. Fig. S5",
            "source_cells": "H61:I61"
          },
          {
            "id": 149,
            "formulation_id": 6,
            "feedstock": "PL1",
            "pyrolysis_c": 900,
            "mg_activation_molar": 0.25,
            "point_index": 14,
            "solution_p_mg_l": 124.37,
            "sorbed_p_mg_g": 0.9533980582524266,
            "source_sheet": "Figure 5 and Sup. Fig. S5",
            "source_cells": "H62:I62"
          },
          {
            "id": 150,
            "formulation_id": 6,
            "feedstock": "PL1",
            "pyrolysis_c": 900,
            "mg_activation_molar": 0.25,
            "point_index": 15,
            "solution_p_mg_l": 121.85,
            "sorbed_p_mg_g": 1.4018867924528315,
            "source_sheet": "Figure 5 and Sup. Fig. S5",
            "source_cells": "H63:I63"
          },
          {
            "id": 151,
            "formulation_id": 9,
            "feedstock": "PL1",
            "pyrolysis_c": 900,
            "mg_activation_molar": 0.5,
            "point_index": 1,
            "solution_p_mg_l": 15.93,
            "sorbed_p_mg_g": 1.8851485148514848,
            "source_sheet": "Figure 5 and Sup. Fig. S5",
            "source_cells": "K49:L49"
          },
          {
            "id": 152,
            "formulation_id": 9,
            "feedstock": "PL1",
            "pyrolysis_c": 900,
            "mg_activation_molar": 0.5,
            "point_index": 2,
            "solution_p_mg_l": 14.89,
            "sorbed_p_mg_g": 2.1119999999999997,
            "source_sheet": "Figure 5 and Sup. Fig. S5",
            "source_cells": "K50:L50"
          },
          {
            "id": 153,
            "formulation_id": 9,
            "feedstock": "PL1",
            "pyrolysis_c": 900,
            "mg_activation_molar": 0.5,
            "point_index": 3,
            "solution_p_mg_l": 12.01,
            "sorbed_p_mg_g": 2.488888888888889,
            "source_sheet": "Figure 5 and Sup. Fig. S5",
            "source_cells": "K51:L51"
          },
          {
            "id": 154,
            "formulation_id": 9,
            "feedstock": "PL1",
            "pyrolysis_c": 900,
            "mg_activation_molar": 0.5,
            "point_index": 4,
            "solution_p_mg_l": 38.11,
            "sorbed_p_mg_g": 2.282692307692307,
            "source_sheet": "Figure 5 and Sup. Fig. S5",
            "source_cells": "K52:L52"
          },
          {
            "id": 155,
            "formulation_id": 9,
            "feedstock": "PL1",
            "pyrolysis_c": 900,
            "mg_activation_molar": 0.5,
            "point_index": 5,
            "solution_p_mg_l": 37.86,
            "sorbed_p_mg_g": 2.244444444444444,
            "source_sheet": "Figure 5 and Sup. Fig. S5",
            "source_cells": "K53:L53"
          },
          {
            "id": 156,
            "formulation_id": 9,
            "feedstock": "PL1",
            "pyrolysis_c": 900,
            "mg_activation_molar": 0.5,
            "point_index": 6,
            "solution_p_mg_l": 36.88,
            "sorbed_p_mg_g": 2.3185840707964593,
            "source_sheet": "Figure 5 and Sup. Fig. S5",
            "source_cells": "K54:L54"
          },
          {
            "id": 157,
            "formulation_id": 9,
            "feedstock": "PL1",
            "pyrolysis_c": 900,
            "mg_activation_molar": 0.5,
            "point_index": 7,
            "solution_p_mg_l": 68.53,
            "sorbed_p_mg_g": 1.7461538461538457,
            "source_sheet": "Figure 5 and Sup. Fig. S5",
            "source_cells": "K55:L55"
          },
          {
            "id": 158,
            "formulation_id": 9,
            "feedstock": "PL1",
            "pyrolysis_c": 900,
            "mg_activation_molar": 0.5,
            "point_index": 8,
            "solution_p_mg_l": 68.39,
            "sorbed_p_mg_g": 1.8257425742574254,
            "source_sheet": "Figure 5 and Sup. Fig. S5",
            "source_cells": "K56:L56"
          },
          {
            "id": 159,
            "formulation_id": 9,
            "feedstock": "PL1",
            "pyrolysis_c": 900,
            "mg_activation_molar": 0.5,
            "point_index": 9,
            "solution_p_mg_l": 64.24,
            "sorbed_p_mg_g": 2.5961165048543697,
            "source_sheet": "Figure 5 and Sup. Fig. S5",
            "source_cells": "K57:L57"
          },
          {
            "id": 160,
            "formulation_id": 9,
            "feedstock": "PL1",
            "pyrolysis_c": 900,
            "mg_activation_molar": 0.5,
            "point_index": 10,
            "solution_p_mg_l": 89.27,
            "sorbed_p_mg_g": 2.5619047619047626,
            "source_sheet": "Figure 5 and Sup. Fig. S5",
            "source_cells": "K58:L58"
          },
          {
            "id": 161,
            "formulation_id": 9,
            "feedstock": "PL1",
            "pyrolysis_c": 900,
            "mg_activation_molar": 0.5,
            "point_index": 11,
            "solution_p_mg_l": 84.03,
            "sorbed_p_mg_g": 3.5599999999999996,
            "source_sheet": "Figure 5 and Sup. Fig. S5",
            "source_cells": "K59:L59"
          },
          {
            "id": 162,
            "formulation_id": 9,
            "feedstock": "PL1",
            "pyrolysis_c": 900,
            "mg_activation_molar": 0.5,
            "point_index": 12,
            "solution_p_mg_l": 85.81,
            "sorbed_p_mg_g": 3.2209523809523803,
            "source_sheet": "Figure 5 and Sup. Fig. S5",
            "source_cells": "K60:L60"
          },
          {
            "id": 163,
            "formulation_id": 9,
            "feedstock": "PL1",
            "pyrolysis_c": 900,
            "mg_activation_molar": 0.5,
            "point_index": 13,
            "solution_p_mg_l": 117.3,
            "sorbed_p_mg_g": 1.7943925233644875,
            "source_sheet": "Figure 5 and Sup. Fig. S5",
            "source_cells": "K61:L61"
          },
          {
            "id": 164,
            "formulation_id": 9,
            "feedstock": "PL1",
            "pyrolysis_c": 900,
            "mg_activation_molar": 0.5,
            "point_index": 14,
            "solution_p_mg_l": 120.2,
            "sorbed_p_mg_g": 1.3400000000000005,
            "source_sheet": "Figure 5 and Sup. Fig. S5",
            "source_cells": "K62:L62"
          },
          {
            "id": 165,
            "formulation_id": 9,
            "feedstock": "PL1",
            "pyrolysis_c": 900,
            "mg_activation_molar": 0.5,
            "point_index": 15,
            "solution_p_mg_l": 117.42,
            "sorbed_p_mg_g": 1.7719626168224307,
            "source_sheet": "Figure 5 and Sup. Fig. S5",
            "source_cells": "K63:L63"
          },
          {
            "id": 166,
            "formulation_id": 12,
            "feedstock": "PL1",
            "pyrolysis_c": 900,
            "mg_activation_molar": 1.0,
            "point_index": 1,
            "solution_p_mg_l": 11.25,
            "sorbed_p_mg_g": 2.7314814814814814,
            "source_sheet": "Figure 5 and Sup. Fig. S5",
            "source_cells": "N49:O49"
          },
          {
            "id": 167,
            "formulation_id": 12,
            "feedstock": "PL1",
            "pyrolysis_c": 900,
            "mg_activation_molar": 1.0,
            "point_index": 2,
            "solution_p_mg_l": 14.12,
            "sorbed_p_mg_g": 2.284615384615385,
            "source_sheet": "Figure 5 and Sup. Fig. S5",
            "source_cells": "N50:O50"
          },
          {
            "id": 168,
            "formulation_id": 12,
            "feedstock": "PL1",
            "pyrolysis_c": 900,
            "mg_activation_molar": 1.0,
            "point_index": 3,
            "solution_p_mg_l": 6.86,
            "sorbed_p_mg_g": 3.448648648648649,
            "source_sheet": "Figure 5 and Sup. Fig. S5",
            "source_cells": "N51:O51"
          },
          {
            "id": 169,
            "formulation_id": 12,
            "feedstock": "PL1",
            "pyrolysis_c": 900,
            "mg_activation_molar": 1.0,
            "point_index": 4,
            "solution_p_mg_l": 31.5,
            "sorbed_p_mg_g": 3.4495726495726493,
            "source_sheet": "Figure 5 and Sup. Fig. S5",
            "source_cells": "N52:O52"
          },
          {
            "id": 170,
            "formulation_id": 12,
            "feedstock": "PL1",
            "pyrolysis_c": 900,
            "mg_activation_molar": 1.0,
            "point_index": 5,
            "solution_p_mg_l": 37.64,
            "sorbed_p_mg_g": 2.6490566037735848,
            "source_sheet": "Figure 5 and Sup. Fig. S5",
            "source_cells": "N53:O53"
          },
          {
            "id": 171,
            "formulation_id": 12,
            "feedstock": "PL1",
            "pyrolysis_c": 900,
            "mg_activation_molar": 1.0,
            "point_index": 6,
            "solution_p_mg_l": 37.29,
            "sorbed_p_mg_g": 2.8215686274509806,
            "source_sheet": "Figure 5 and Sup. Fig. S5",
            "source_cells": "N54:O54"
          },
          {
            "id": 172,
            "formulation_id": 12,
            "feedstock": "PL1",
            "pyrolysis_c": 900,
            "mg_activation_molar": 1.0,
            "point_index": 7,
            "solution_p_mg_l": 60.18,
            "sorbed_p_mg_g": 2.9082568807339455,
            "source_sheet": "Figure 5 and Sup. Fig. S5",
            "source_cells": "N55:O55"
          },
          {
            "id": 173,
            "formulation_id": 12,
            "feedstock": "PL1",
            "pyrolysis_c": 900,
            "mg_activation_molar": 1.0,
            "point_index": 8,
            "solution_p_mg_l": 54.86,
            "sorbed_p_mg_g": 3.814414414414415,
            "source_sheet": "Figure 5 and Sup. Fig. S5",
            "source_cells": "N56:O56"
          },
          {
            "id": 174,
            "formulation_id": 12,
            "feedstock": "PL1",
            "pyrolysis_c": 900,
            "mg_activation_molar": 1.0,
            "point_index": 9,
            "solution_p_mg_l": 58.05,
            "sorbed_p_mg_g": 3.3296296296296304,
            "source_sheet": "Figure 5 and Sup. Fig. S5",
            "source_cells": "N57:O57"
          },
          {
            "id": 175,
            "formulation_id": 12,
            "feedstock": "PL1",
            "pyrolysis_c": 900,
            "mg_activation_molar": 1.0,
            "point_index": 10,
            "solution_p_mg_l": 86.2,
            "sorbed_p_mg_g": 3.2038834951456314,
            "source_sheet": "Figure 5 and Sup. Fig. S5",
            "source_cells": "N58:O58"
          },
          {
            "id": 176,
            "formulation_id": 12,
            "feedstock": "PL1",
            "pyrolysis_c": 900,
            "mg_activation_molar": 1.0,
            "point_index": 11,
            "solution_p_mg_l": 89.26,
            "sorbed_p_mg_g": 2.6879999999999997,
            "source_sheet": "Figure 5 and Sup. Fig. S5",
            "source_cells": "N59:O59"
          },
          {
            "id": 177,
            "formulation_id": 12,
            "feedstock": "PL1",
            "pyrolysis_c": 900,
            "mg_activation_molar": 1.0,
            "point_index": 12,
            "solution_p_mg_l": 83.7,
            "sorbed_p_mg_g": 3.1404958677685952,
            "source_sheet": "Figure 5 and Sup. Fig. S5",
            "source_cells": "N60:O60"
          },
          {
            "id": 178,
            "formulation_id": 12,
            "feedstock": "PL1",
            "pyrolysis_c": 900,
            "mg_activation_molar": 1.0,
            "point_index": 13,
            "solution_p_mg_l": 114.48,
            "sorbed_p_mg_g": 2.9306930693069297,
            "source_sheet": "Figure 5 and Sup. Fig. S5",
            "source_cells": "N61:O61"
          },
          {
            "id": 179,
            "formulation_id": 12,
            "feedstock": "PL1",
            "pyrolysis_c": 900,
            "mg_activation_molar": 1.0,
            "point_index": 14,
            "solution_p_mg_l": 111.84,
            "sorbed_p_mg_g": 3.3538461538461535,
            "source_sheet": "Figure 5 and Sup. Fig. S5",
            "source_cells": "N62:O62"
          },
          {
            "id": 180,
            "formulation_id": 12,
            "feedstock": "PL1",
            "pyrolysis_c": 900,
            "mg_activation_molar": 1.0,
            "point_index": 15,
            "solution_p_mg_l": 109.48,
            "sorbed_p_mg_g": 3.384615384615384,
            "source_sheet": "Figure 5 and Sup. Fig. S5",
            "source_cells": "N63:O63"
          },
          {
            "id": 181,
            "formulation_id": 13,
            "feedstock": "PL3",
            "pyrolysis_c": 500,
            "mg_activation_molar": 0.0,
            "point_index": 1,
            "solution_p_mg_l": 46.43,
            "sorbed_p_mg_g": -4.088888888888889,
            "source_sheet": "Figure 5 and Sup. Fig. S5",
            "source_cells": "E69:F69"
          },
          {
            "id": 182,
            "formulation_id": 13,
            "feedstock": "PL3",
            "pyrolysis_c": 500,
            "mg_activation_molar": 0.0,
            "point_index": 2,
            "solution_p_mg_l": 47.14,
            "sorbed_p_mg_g": -4.382692307692308,
            "source_sheet": "Figure 5 and Sup. Fig. S5",
            "source_cells": "E70:F70"
          },
          {
            "id": 183,
            "formulation_id": 13,
            "feedstock": "PL3",
            "pyrolysis_c": 500,
            "mg_activation_molar": 0.0,
            "point_index": 3,
            "solution_p_mg_l": 47.42,
            "sorbed_p_mg_g": -4.479611650485437,
            "source_sheet": "Figure 5 and Sup. Fig. S5",
            "source_cells": "E71:F71"
          },
          {
            "id": 184,
            "formulation_id": 13,
            "feedstock": "PL3",
            "pyrolysis_c": 500,
            "mg_activation_molar": 0.0,
            "point_index": 4,
            "solution_p_mg_l": 91.96,
            "sorbed_p_mg_g": -8.231775700934579,
            "source_sheet": "Figure 5 and Sup. Fig. S5",
            "source_cells": "E72:F72"
          },
          {
            "id": 185,
            "formulation_id": 13,
            "feedstock": "PL3",
            "pyrolysis_c": 500,
            "mg_activation_molar": 0.0,
            "point_index": 5,
            "solution_p_mg_l": 87.5,
            "sorbed_p_mg_g": -7.76078431372549,
            "source_sheet": "Figure 5 and Sup. Fig. S5",
            "source_cells": "E73:F73"
          },
          {
            "id": 186,
            "formulation_id": 13,
            "feedstock": "PL3",
            "pyrolysis_c": 500,
            "mg_activation_molar": 0.0,
            "point_index": 6,
            "solution_p_mg_l": 93.02,
            "sorbed_p_mg_g": -8.351851851851851,
            "source_sheet": "Figure 5 and Sup. Fig. S5",
            "source_cells": "E74:F74"
          },
          {
            "id": 187,
            "formulation_id": 13,
            "feedstock": "PL3",
            "pyrolysis_c": 500,
            "mg_activation_molar": 0.0,
            "point_index": 7,
            "solution_p_mg_l": 120.37,
            "sorbed_p_mg_g": -9.414000000000001,
            "source_sheet": "Figure 5 and Sup. Fig. S5",
            "source_cells": "E75:F75"
          },
          {
            "id": 188,
            "formulation_id": 13,
            "feedstock": "PL3",
            "pyrolysis_c": 500,
            "mg_activation_molar": 0.0,
            "point_index": 8,
            "solution_p_mg_l": 126.33,
            "sorbed_p_mg_g": -10.5009900990099,
            "source_sheet": "Figure 5 and Sup. Fig. S5",
            "source_cells": "E76:F76"
          },
          {
            "id": 189,
            "formulation_id": 13,
            "feedstock": "PL3",
            "pyrolysis_c": 500,
            "mg_activation_molar": 0.0,
            "point_index": 9,
            "solution_p_mg_l": 122.78,
            "sorbed_p_mg_g": -9.162962962962965,
            "source_sheet": "Figure 5 and Sup. Fig. S5",
            "source_cells": "E77:F77"
          },
          {
            "id": 190,
            "formulation_id": 13,
            "feedstock": "PL3",
            "pyrolysis_c": 500,
            "mg_activation_molar": 0.0,
            "point_index": 10,
            "solution_p_mg_l": 160.1,
            "sorbed_p_mg_g": -10.77758620689655,
            "source_sheet": "Figure 5 and Sup. Fig. S5",
            "source_cells": "E78:F78"
          },
          {
            "id": 191,
            "formulation_id": 13,
            "feedstock": "PL3",
            "pyrolysis_c": 500,
            "mg_activation_molar": 0.0,
            "point_index": 11,
            "solution_p_mg_l": 148.85,
            "sorbed_p_mg_g": -10.251999999999999,
            "source_sheet": "Figure 5 and Sup. Fig. S5",
            "source_cells": "E79:F79"
          },
          {
            "id": 192,
            "formulation_id": 13,
            "feedstock": "PL3",
            "pyrolysis_c": 500,
            "mg_activation_molar": 0.0,
            "point_index": 12,
            "solution_p_mg_l": 154.75,
            "sorbed_p_mg_g": -11.431999999999999,
            "source_sheet": "Figure 5 and Sup. Fig. S5",
            "source_cells": "E80:F80"
          },
          {
            "id": 193,
            "formulation_id": 13,
            "feedstock": "PL3",
            "pyrolysis_c": 500,
            "mg_activation_molar": 0.0,
            "point_index": 13,
            "solution_p_mg_l": 181.33,
            "sorbed_p_mg_g": -11.319230769230773,
            "source_sheet": "Figure 5 and Sup. Fig. S5",
            "source_cells": "E81:F81"
          },
          {
            "id": 194,
            "formulation_id": 13,
            "feedstock": "PL3",
            "pyrolysis_c": 500,
            "mg_activation_molar": 0.0,
            "point_index": 14,
            "solution_p_mg_l": 181.77,
            "sorbed_p_mg_g": -11.62745098039216,
            "source_sheet": "Figure 5 and Sup. Fig. S5",
            "source_cells": "E82:F82"
          },
          {
            "id": 195,
            "formulation_id": 13,
            "feedstock": "PL3",
            "pyrolysis_c": 500,
            "mg_activation_molar": 0.0,
            "point_index": 15,
            "solution_p_mg_l": 181.61,
            "sorbed_p_mg_g": -11.483495145631071,
            "source_sheet": "Figure 5 and Sup. Fig. S5",
            "source_cells": "E83:F83"
          },
          {
            "id": 196,
            "formulation_id": 16,
            "feedstock": "PL3",
            "pyrolysis_c": 500,
            "mg_activation_molar": 0.25,
            "point_index": 1,
            "solution_p_mg_l": 34.57,
            "sorbed_p_mg_g": -1.6803921568627451,
            "source_sheet": "Figure 5 and Sup. Fig. S5",
            "source_cells": "H69:I69"
          },
          {
            "id": 197,
            "formulation_id": 16,
            "feedstock": "PL3",
            "pyrolysis_c": 500,
            "mg_activation_molar": 0.25,
            "point_index": 2,
            "solution_p_mg_l": 34.77,
            "sorbed_p_mg_g": -1.7029126213592238,
            "source_sheet": "Figure 5 and Sup. Fig. S5",
            "source_cells": "H70:I70"
          },
          {
            "id": 198,
            "formulation_id": 16,
            "feedstock": "PL3",
            "pyrolysis_c": 500,
            "mg_activation_molar": 0.25,
            "point_index": 3,
            "solution_p_mg_l": 30.27,
            "sorbed_p_mg_g": -0.8539999999999999,
            "source_sheet": "Figure 5 and Sup. Fig. S5",
            "source_cells": "H71:I71"
          },
          {
            "id": 199,
            "formulation_id": 16,
            "feedstock": "PL3",
            "pyrolysis_c": 500,
            "mg_activation_molar": 0.25,
            "point_index": 4,
